Repository: rjitender/solar-iv-tracer

# Solar Cell I-V Curve Tracer

An instrument for electrically characterizing a photovoltaic device: sweeping a solar panel across its full load range, measuring voltage and current simultaneously at each point, and extracting the physical parameters of the underlying pn junction from the resulting curve.

Built with an Arduino Uno, an INA219 current/voltage sensor, and Python analysis.

## Results

Measured on a 6 V, 1 W polycrystalline silicon module (10 cells in series, 2 strings in parallel) under window illumination.

| Parameter | Value |
|---|---|
| Open-circuit voltage (Voc) | 5.27 V |
| Short-circuit current (Isc) | 15.1 mA |
| Maximum power point | 60.34 mW at 4.31 V, 14.0 mA |
| Fill factor | 0.758 |

Fitting the ideal single-diode equation to the measured curve gives:

| Parameter | Value |
|---|---|
| Light-generated current (I_L) | 15.03 mA |
| Saturation current (I_0) | 2.22 × 10⁻⁸ A |
| Ideality factor, module (n_eff) | 15.20 |
| Ideality factor, per cell | 1.52 |

The fitted I_L agrees with the independently measured Isc to within 0.5%, and the fitted ideality factor agrees within 1% of a two-point hand calculation taken from the knee region.

A per-cell ideality factor of 1.52 sits between the diffusion-limited ideal (n → 1) and depletion-region recombination (n → 2), consistent with polycrystalline silicon where grain boundaries contribute mid-gap defect states without dominating.

## How it works

A solar cell is a large-area pn junction. Its output is not a fixed voltage or current but a curve: connect no load and you get maximum voltage at zero current (Voc); short it and you get maximum current at zero voltage (Isc). Sweeping the load resistance between those extremes traces the I-V curve, whose shape is the device's fingerprint.

The measurement chain:

- **Load** — a 10 kΩ potentiometer in series with the panel, varied by hand across its full range
- **Sensing** — an INA219 breakout inline with the current path (VIN+/VIN−), measuring current differentially across an internal shunt and bus voltage against a shared ground reference, reporting both over I²C
- **Acquisition** — the Arduino polls the sensor and streams comma-separated readings over serial
- **Logging** — a Python script triggered by keypress captures one reading per load setting, so each point corresponds to a dial position

The extracted parameters come from the single-diode equation:

```
I = I_L − I_0 · (exp(V / (n · V_T)) − 1)
```

The light-generated current is roughly constant, set by illumination. The diode term grows exponentially with voltage due to Boltzmann statistics governing how many carriers can clear the junction's barrier as forward bias lowers it. The measured current is the difference. Voc is the voltage at which the diode term has grown to exactly cancel I_L.

## Files

```
├── arduino/
│   └── solar_tracer/
│       └── solar_tracer.ino     INA219 polling, CSV output over serial
├── sweep_logger.py              Keypress-triggered acquisition
├── main.py                      Analysis: cleaning, figures of merit, diode fit, plots
├── datacleaner.py               Duplicate-timestamp removal
├── iv_sweep.csv                 Raw sweep data
├── iv_curve.png                 Measured I-V curve
├── iv_curve_fit.png             Measured data with fitted model overlay
└── sensor_logging/              Earlier thermistor/photoresistor test project
```

## Running it

```bash
python -m pip install pyserial pandas matplotlib scipy
```

Upload `solar_tracer.ino`, close the Arduino IDE's Serial Monitor (only one program can hold the serial port), then:

```bash
python sweep_logger.py    # sweep the potentiometer, log points
python main.py            # analyze and plot
```

## Known limitations

**No series or shunt resistance in the model.** Real cells have both: series resistance from contacts and interconnects, shunt resistance from leakage paths around the junction. The full model is implicit in I and requires a numerical root-find or the Lambert W function to fit.

Series resistance shows no visible effect in this data as at 15 mA, the I·R_s drop is only tens of millivolts, too small to distinguish. Shunt resistance is under-constrained: extracting it needs slope information near Isc, and only three points were captured below 0.25 V. The fitted n should therefore be read as an effective value that absorbed some resistive loss.

**Illumination drift during the sweep.** A hand-turned sweep takes several minutes, during which passing clouds change the light level. Two points showing non-monotonic behavior were excluded as clear artifacts; one further point at 3.17 V sits ~3% below the fitted curve and is likely a milder instance of the same effect. It was retained, since the fit handles it without distortion.

## Next version

Replacing the potentiometer with an IRLZ44N logic-level MOSFET under PWM control addresses both limitations at once.

File: spike data/iv_sweep_v2_step1.csv
duty_cycle,voltage_v,current_mA
0,5.272,0.0
1,5.276,0.0
2,5.276,0.0
3,5.272,0.0
4,5.272,0.0
5,5.272,0.0
6,5.272,0.0
7,5.272,0.0
8,5.272,0.0
9,5.272,0.0
10,5.272,0.0
11,5.272,0.0
12,5.272,0.0
13,5.272,0.0
14,5.272,0.0
15,5.272,0.0
16,5.272,0.0
17,5.272,0.0
18,5.272,0.0
19,5.272,0.0
20,5.272,0.0
21,5.272,0.0
22,5.272,0.0
23,5.272,0.0
24,5.272,0.0
25,5.272,0.0
26,5.272,0.0
27,5.272,0.0
28,5.276,0.0
29,5.276,0.0
30,5.272,0.0
31,5.272,0.0
32,5.272,0.0
33,5.272,0.0
34,5.272,0.0
35,5.272,0.0
36,5.272,0.0
37,5.272,0.0
38,5.272,0.0
39,5.272,0.0
40,5.272,0.0
41,5.272,0.0
42,5.272,0.0
43,5.272,0.0
44,5.272,0.0
45,5.272,0.0
46,5.272,0.0
47,5.272,0.0
48,5.272,0.0
49,5.272,0.0
50,5.272,0.0
51,5.272,0.0
52,5.272,0.0
53,5.272,0.0
54,5.272,0.0
55,5.272,0.0
56,5.272,0.0
57,5.272,0.0
58,5.272,0.0
59,5.272,0.0
60,5.272,0.0
61,5.272,0.0
62,5.272,0.0
63,5.272,0.0
64,5.272,0.0
65,5.272,0.0
66,5.272,0.0
67,5.272,0.0
68,5.272,0.0
69,5.272,0.0
70,5.272,0.0
71,5.272,0.0
72,5.272,0.0
73,5.272,0.0
74,5.272,0.0
75,5.272,0.0
76,5.272,0.0
77,5.272,0.0
78,5.272,0.0
79,5.272,0.0
80,5.272,0.0
81,5.272,0.0
82,5.272,0.0
83,5.272,0.0
84,5.272,0.0
85,5.272,0.0
86,5.272,0.0
87,5.272,0.0
88,5.272,0.0
89,5.272,0.0
90,5.272,0.0
91,5.272,0.0
92,5.272,0.0
93,5.272,0.1
94,5.272,0.1
95,5.272,0.1
96,5.272,0.1
97,5.268,0.2
98,5.268,0.2
99,5.268,0.3
100,5.264,0.3
101,5.26,0.4
102,5.26,0.6
103,5.256,0.7
104,5.252,0.9
105,5.244,1.1
106,5.236,1.4
107,5.224,1.7
108,5.212,2.2
109,5.196,2.7
110,5.176,3.4
111,5.148,4.2
112,5.108,5.2
113,5.06,6.5
114,4.988,8.0
115,4.876,9.8
116,4.648,12.0
117,3.844,13.9
118,1.356,24.3
119,0.492,16.0
120,0.136,15.9
121,0.056,15.9
122,0.04,15.9
123,0.032,15.9
124,0.028,15.9
125,0.024,15.9
126,0.02,15.8
127,0.02,15.8
128,0.016,15.9
129,0.016,15.9
130,0.016,15.9
131,0.012,15.9
132,0.012,15.9
133,0.012,15.9
134,0.012,15.9
135,0.012,15.9
136,0.012,15.8
137,0.008,15.9
138,0.008,15.9
139,0.008,15.9
140,0.008,15.9
141,0.008,15.9
142,0.008,15.9
143,0.008,15.9
144,0.008,15.9
145,0.008,15.9
146,0.008,15.9
147,0.008,15.9
148,0.008,15.9
149,0.008,15.9
150,0.008,15.9
151,0.008,15.9
152,0.008,15.9
153,0.008,15.9
154,0.008,15.9
155,0.008,15.9
156,0.008,15.9
157,0.008,15.9
158,0.008,15.9
159,0.008,15.9
160,0.008,15.9
161,0.008,15.9
162,0.008,15.9
163,0.008,15.9
164,0.008,15.9
165,0.008,15.9
166,0.008,15.9
167,0.008,15.9
168,0.008,15.9
169,0.008,15.9
170,0.008,15.9
171,0.008,15.9
172,0.008,15.9
173,0.008,15.9
174,0.008,15.9
175,0.008,15.9
176,0.008,15.9
177,0.008,15.9
178,0.008,15.9
179,0.008,15.9
180,0.008,15.9
181,0.008,15.9
182,0.008,15.9
183,0.008,15.9
184,0.008,15.9
185,0.004,15.9
186,0.008,15.9
187,0.008,15.9
188,0.008,15.9
189,0.004,15.9
190,0.008,15.9
191,0.004,15.9
192,0.004,15.9
193,0.008,15.9
194,0.008,15.9
195,0.008,15.9
196,0.008,15.9
197,0.008,15.9
198,0.008,15.9
199,0.004,15.9
200,0.008,15.9
201,0.008,15.9
202,0.008,15.9
203,0.008,15.9
204,0.008,15.9
205,0.004,15.9
206,0.008,15.9
207,0.008,15.9
208,0.004,15.9
209,0.004,15.9
210,0.004,15.9
211,0.008,15.9
212,0.008,15.9
213,0.008,15.9
214,0.008,16.0
215,0.008,15.9
216,0.008,15.9
217,0.004,15.9
218,0.004,15.9
219,0.008,15.9
220,0.008,15.9
221,0.004,15.9
222,0.008,16.0
223,0.008,15.9
224,0.004,15.9
225,0.008,15.9
226,0.004,15.9
227,0.004,15.9
228,0.008,15.9
229,0.008,16.0
230,0.008,15.9
231,0.004,16.0
232,0.008,16.0
233,0.004,15.9
234,0.004,15.9
235,0.004,15.9
236,0.004,15.9
237,0.008,16.0
238,0.008,16.0
239,0.004,15.9
240,0.008,16.0
241,0.004,16.0
242,0.004,15.9
243,0.004,15.9
244,0.004,15.9
245,0.004,15.9
246,0.004,15.9
247,0.008,15.9
248,0.004,16.0
249,0.004,15.9
250,0.004,15.9
251,0.008,15.9
252,0.008,15.9
253,0.004,15.9
254,0.004,15.9
255,0.004,15.9

File: spike data/iv_sweep_v2_step1_1.csv
duty_cycle,voltage_v,current_mA
0,5.292,0.0
1,5.292,0.0
2,5.288,0.0
3,5.288,0.0
4,5.292,0.0
5,5.292,0.0
6,5.292,0.0
7,5.292,0.0
8,5.292,0.0
9,5.292,0.0
10,5.292,0.0
11,5.288,0.0
12,5.288,0.0
13,5.288,0.0
14,5.292,0.0
15,5.292,0.0
16,5.292,0.0
17,5.288,0.0
18,5.288,0.0
19,5.288,0.0
20,5.288,0.0
21,5.292,0.0
22,5.288,0.0
23,5.288,0.0
24,5.288,0.0
25,5.288,0.0
26,5.288,0.0
27,5.288,0.0
28,5.288,0.0
29,5.288,0.0
30,5.288,0.0
31,5.288,0.0
32,5.288,0.0
33,5.288,0.0
34,5.288,0.0
35,5.288,0.0
36,5.288,0.0
37,5.288,0.0
38,5.288,0.0
39,5.288,0.0
40,5.288,0.0
41,5.288,0.0
42,5.288,0.0
43,5.288,0.0
44,5.288,0.0
45,5.288,0.0
46,5.288,0.0
47,5.288,0.0
48,5.288,0.0
49,5.288,0.0
50,5.288,0.0
51,5.288,0.0
52,5.288,0.0
53,5.288,0.0
54,5.288,0.0
55,5.288,0.0
56,5.288,0.0
57,5.288,0.0
58,5.288,0.0
59,5.288,0.0
60,5.288,0.0
61,5.288,0.0
62,5.288,0.0
63,5.288,0.0
64,5.288,0.0
65,5.288,0.0
66,5.288,0.0
67,5.288,0.0
68,5.288,0.0
69,5.288,0.0
70,5.288,0.0
71,5.288,0.0
72,5.288,0.0
73,5.288,0.0
74,5.288,0.0
75,5.288,0.0
76,5.288,0.0
77,5.288,0.0
78,5.288,0.0
79,5.288,0.0
80,5.288,0.0
81,5.288,0.0
82,5.288,0.0
83,5.288,0.0
84,5.284,0.0
85,5.284,0.0
86,5.288,0.0
87,5.284,0.0
88,5.284,0.0
89,5.284,0.0
90,5.284,0.0
91,5.284,0.0
92,5.284,0.0
93,5.284,0.0
94,5.284,0.1
95,5.284,0.1
96,5.28,0.1
97,5.28,0.1
98,5.28,0.2
99,5.28,0.3
100,5.276,0.3
101,5.272,0.4
102,5.272,0.5
103,5.268,0.6
104,5.264,0.8
105,5.256,1.0
106,5.248,1.2
107,5.24,1.5
108,5.228,2.0
109,5.212,2.4
110,5.192,3.0
111,5.164,3.8
112,5.128,4.7
113,5.076,5.9
114,5.004,7.3
115,4.896,8.9
116,4.672,10.9
117,3.892,13.0
118,1.224,26.9
119,0.444,14.5
120,0.132,14.5
121,0.056,14.5
122,0.04,14.5
123,0.032,14.5
124,0.028,14.5
125,0.024,14.5
126,0.02,14.5
127,0.016,14.5
128,0.016,14.5
129,0.016,14.5
130,0.012,14.5
131,0.012,14.5
132,0.012,14.5
133,0.012,14.5
134,0.012,14.5
135,0.012,14.5
136,0.008,14.5
137,0.008,14.5
138,0.008,14.5
139,0.008,14.5
140,0.008,14.5
141,0.008,14.5
142,0.008,14.5
143,0.008,14.5
144,0.008,14.5
145,0.008,14.5
146,0.008,14.5
147,0.008,14.5
148,0.008,14.5
149,0.008,14.5
150,0.008,14.5
151,0.008,14.5
152,0.008,14.5
153,0.008,14.5
154,0.008,14.5
155,0.008,14.5
156,0.008,14.5
157,0.008,14.5
158,0.008,14.5
159,0.008,14.6
160,0.008,14.5
161,0.008,14.5
162,0.004,14.5
163,0.008,14.6
164,0.008,14.6
165,0.008,14.5
166,0.004,14.5
167,0.004,14.5
168,0.008,14.5
169,0.004,14.5
170,0.004,14.5
171,0.008,14.5
172,0.008,14.5
173,0.004,14.5
174,0.004,14.5
175,0.004,14.5
176,0.004,14.5
177,0.004,14.5
178,0.008,14.5
179,0.004,14.5
180,0.004,14.5
181,0.004,14.5
182,0.004,14.5
183,0.004,14.6
184,0.004,14.5
185,0.004,14.5
186,0.004,14.5
187,0.004,14.5
188,0.004,14.5
189,0.004,14.5
190,0.004,14.5
191,0.004,14.5
192,0.004,14.5
193,0.004,14.5
194,0.004,14.5
195,0.008,14.5
196,0.004,14.5
197,0.004,14.5
198,0.004,14.5
199,0.004,14.5
200,0.004,14.5
201,0.004,14.5
202,0.004,14.5
203,0.004,14.5
204,0.004,14.5
205,0.004,14.5
206,0.004,14.5
207,0.004,14.5
208,0.004,14.5
209,0.004,14.5
210,0.004,14.5
211,0.004,14.5
212,0.004,14.5
213,0.004,14.5
214,0.004,14.5
215,0.004,14.5
216,0.004,14.5
217,0.004,14.5
218,0.004,14.5
219,0.004,14.5
220,0.004,14.5
221,0.004,14.6
222,0.004,14.6
223,0.004,14.6
224,0.004,14.6
225,0.004,14.6
226,0.004,14.5
227,0.004,14.5
228,0.004,14.6
229,0.004,14.6
230,0.004,14.6
231,0.004,14.6
232,0.004,14.6
233,0.004,14.6
234,0.004,14.6
235,0.004,14.6
236,0.004,14.6
237,0.004,14.6
238,0.004,14.6
239,0.004,14.6
240,0.004,14.6
241,0.004,14.6
242,0.004,14.6
243,0.004,14.6
244,0.004,14.6
245,0.004,14.6
246,0.004,14.6
247,0.004,14.6
248,0.004,14.6
249,0.004,14.6
250,0.004,14.6
251,0.004,14.6
252,0.004,14.6
253,0.004,14.6
254,0.004,14.6
255,0.004,14.6
