Repository: rjitender/solar-iv-tracer

# Solar Cell I-V Curve Tracer

An instrument for electrically characterizing a photovoltaic device: sweeping a solar panel across its full load range, measuring voltage and current simultaneously at each point, and extracting the physical parameters of the underlying pn junction from the resulting curve.

Built with an Arduino Uno, an INA219 current/voltage sensor, and Python analysis.

## Results

Measured on a 6 V, 1 W polycrystalline silicon module (10 cells in series, 2 strings in parallel) under window illumination.

| Parameter | Value |
|---|---|
| Open-circuit voltage (Voc) | 5.27 V |
| Short-circuit current (Isc) | 15.1 mA |
| Maximum power point | 60.34 mW at 4.31 V, 14.0 mA |
| Fill factor | 0.758 |

Fitting the ideal single-diode equation to the measured curve gives:

| Parameter | Value |
|---|---|
| Light-generated current (I_L) | 15.03 mA |
| Saturation current (I_0) | 2.22 × 10⁻⁸ A |
| Ideality factor, module (n_eff) | 15.20 |
| Ideality factor, per cell | 1.52 |

The fitted I_L agrees with the independently measured Isc to within 0.5%, and the fitted ideality factor agrees within 1% of a two-point hand calculation taken from the knee region.

A per-cell ideality factor of 1.52 sits between the diffusion-limited ideal (n → 1) and depletion-region recombination (n → 2), consistent with polycrystalline silicon where grain boundaries contribute mid-gap defect states without dominating.

## How it works

A solar cell is a large-area pn junction. Its output is not a fixed voltage or current but a curve: connect no load and you get maximum voltage at zero current (Voc); short it and you get maximum current at zero voltage (Isc). Sweeping the load resistance between those extremes traces the I-V curve, whose shape is the device's fingerprint.

The measurement chain:

- **Load** — a 10 kΩ potentiometer in series with the panel, varied by hand across its full range
- **Sensing** — an INA219 breakout inline with the current path (VIN+/VIN−), measuring current differentially across an internal shunt and bus voltage against a shared ground reference, reporting both over I²C
- **Acquisition** — the Arduino polls the sensor and streams comma-separated readings over serial
- **Logging** — a Python script triggered by keypress captures one reading per load setting, so each point corresponds to a dial position

The extracted parameters come from the single-diode equation:

```
I = I_L − I_0 · (exp(V / (n · V_T)) − 1)
```

The light-generated current is roughly constant, set by illumination. The diode term grows exponentially with voltage due to Boltzmann statistics governing how many carriers can clear the junction's barrier as forward bias lowers it. The measured current is the difference. Voc is the voltage at which the diode term has grown to exactly cancel I_L.

## Files

```
├── arduino/
│   └── solar_tracer/
│       └── solar_tracer.ino     INA219 polling, CSV output over serial
├── sweep_logger.py              Keypress-triggered acquisition
├── main.py                      Analysis: cleaning, figures of merit, diode fit, plots
├── datacleaner.py               Duplicate-timestamp removal
├── iv_sweep.csv                 Raw sweep data
├── iv_curve.png                 Measured I-V curve
├── iv_curve_fit.png             Measured data with fitted model overlay
└── sensor_logging/              Earlier thermistor/photoresistor test project
```

## Running it

```bash
python -m pip install pyserial pandas matplotlib scipy
```

Upload `solar_tracer.ino`, close the Arduino IDE's Serial Monitor (only one program can hold the serial port), then:

```bash
python sweep_logger.py    # sweep the potentiometer, log points
python main.py            # analyze and plot
```

## Known limitations

**No series or shunt resistance in the model.** Real cells have both: series resistance from contacts and interconnects, shunt resistance from leakage paths around the junction. The full model is implicit in I and requires a numerical root-find or the Lambert W function to fit.

Series resistance shows no visible effect in this data as at 15 mA, the I·R_s drop is only tens of millivolts, too small to distinguish. Shunt resistance is under-constrained: extracting it needs slope information near Isc, and only three points were captured below 0.25 V. The fitted n should therefore be read as an effective value that absorbed some resistive loss.

**Illumination drift during the sweep.** A hand-turned sweep takes several minutes, during which passing clouds change the light level. Two points showing non-monotonic behavior were excluded as clear artifacts; one further point at 3.17 V sits ~3% below the fitted curve and is likely a milder instance of the same effect. It was retained, since the fit handles it without distortion.

## Next version

Replacing the potentiometer with an IRLZ44N logic-level MOSFET under PWM control addresses both limitations at once.

File: iv_sweep_v2.csv
duty_cycle,voltage_v,current_mA
0,5.31,0.02
5,5.26,-0.84
10,5.13,0.43
15,4.85,0.49
20,4.67,0.78
25,4.53,0.27
30,4.68,0.44
35,4.85,0.36
40,4.63,1.26
45,4.63,2.76
50,4.43,2.09
55,4.3,3.28
60,4.24,3.18
65,4.03,3.7
70,4.31,5.43
75,3.76,5.69
80,3.34,6.88
85,3.32,4.19
90,2.94,4.11
95,3.27,5.36
100,3.4,3.67
105,3.25,6.24
110,2.79,7.07
115,2.15,6.69
120,2.6,6.47
125,2.91,4.61
130,2.96,8.33
135,2.42,8.08
140,1.9,8.66
145,2.28,7.25
150,2.03,7.96
155,2.65,8.45
160,2.05,10.12
165,1.72,12.04
170,1.53,10.77
175,1.66,10.72
180,1.94,10.18
185,1.06,11.11
190,1.2,13.46
195,0.86,10.87
200,1.01,10.88
205,0.89,12.2
210,0.82,15.19
215,0.79,13.35
220,0.63,12.36
225,0.71,13.3
230,0.58,14.12
235,0.51,15.22
240,0.24,14.01
245,0.19,14.57
250,0.14,14.75
255,0.01,16.66

File: iv_sweep_v2_step1.csv
duty_cycle,voltage_v,current_mA
0,5.332,0.0
1,5.332,0.0
2,5.332,0.0
3,5.332,0.0
4,5.332,0.0
5,5.332,0.0
6,5.332,0.0
7,5.332,0.0
8,5.332,0.0
9,5.328,0.0
10,5.328,0.0
11,5.328,0.0
12,5.328,0.0
13,5.328,0.0
14,5.328,0.0
15,5.328,0.0
16,5.328,0.0
17,5.328,0.0
18,5.328,0.0
19,5.328,0.0
20,5.328,0.0
21,5.328,0.0
22,5.328,0.0
23,5.328,0.0
24,5.328,0.0
25,5.328,0.0
26,5.324,0.0
27,5.328,0.0
28,5.324,0.0
29,5.324,0.0
30,5.324,0.0
31,5.324,0.0
32,5.324,0.0
33,5.324,0.0
34,5.324,0.0
35,5.324,0.0
36,5.324,0.0
37,5.324,0.0
38,5.324,0.0
39,5.324,0.0
40,5.324,0.0
41,5.324,0.0
42,5.324,0.0
43,5.324,0.0
44,5.324,0.0
45,5.324,0.0
46,5.324,0.0
47,5.324,0.0
48,5.324,0.0
49,5.324,0.0
50,5.32,0.0
51,5.32,0.0
52,5.32,0.0
53,5.32,0.0
54,5.32,0.0
55,5.32,0.0
56,5.32,0.0
57,5.32,0.0
58,5.32,0.0
59,5.32,0.0
60,5.32,0.0
61,5.32,0.0
62,5.32,0.0
63,5.32,0.0
64,5.32,0.0
65,5.32,0.0
66,5.32,0.0
67,5.32,0.0
68,5.32,0.0
69,5.316,0.0
70,5.32,0.0
71,5.316,0.0
72,5.316,0.0
73,5.316,0.0
74,5.316,0.0
75,5.316,0.0
76,5.316,0.0
77,5.316,0.0
78,5.316,0.0
79,5.316,0.0
80,5.316,0.0
81,5.316,0.0
82,5.316,0.0
83,5.316,0.0
84,5.316,0.0
85,5.316,0.0
86,5.316,0.0
87,5.316,0.0
88,5.316,0.0
89,5.316,0.0
90,5.316,0.0
91,5.316,0.0
92,5.312,0.0
93,5.312,0.0
94,5.312,0.1
95,5.312,0.1
96,5.312,0.1
97,5.308,0.1
98,5.308,0.2
99,5.308,0.2
100,5.304,0.3
101,5.304,0.4
102,5.3,0.5
103,5.296,0.6
104,5.292,0.7
105,5.288,0.9
106,5.284,1.1
107,5.272,1.4
108,5.264,1.8
109,5.248,2.2
110,5.232,2.7
111,5.212,3.4
112,5.18,4.3
113,5.144,5.3
114,5.092,6.6
115,5.02,8.1
116,4.904,9.8
117,4.692,12.0
118,4.084,14.5
119,0.356,15.5
120,0.172,15.5
121,0.088,15.5
122,0.056,15.5
123,0.04,15.5
124,0.036,15.5
125,0.028,15.5
126,0.024,15.5
127,0.024,15.5
128,0.02,15.5
129,0.02,15.5
130,0.016,15.5
131,0.016,15.5
132,0.012,15.5
133,0.012,15.5
134,0.012,15.4
135,0.012,15.5
136,0.012,15.4
137,0.012,15.4
138,0.012,15.5
139,0.012,15.5
140,0.012,15.5
141,0.012,15.5
142,0.008,15.5
143,0.008,15.5
144,0.008,15.4
145,0.008,15.4
146,0.008,15.4
147,0.008,15.4
148,0.008,15.4
149,0.008,15.4
150,0.008,15.4
151,0.008,15.4
152,0.008,15.5
153,0.008,15.5
154,0.008,15.5
155,0.008,15.4
156,0.008,15.5
157,0.008,15.5
158,0.008,15.4
159,0.008,15.4
160,0.008,15.5
161,0.008,15.5
162,0.008,15.5
163,0.008,15.4
164,0.008,15.4
165,0.008,15.4
166,0.008,15.4
167,0.008,15.5
168,0.008,15.4
169,0.008,15.4
170,0.008,15.4
171,0.008,15.4
172,0.008,15.4
173,0.008,15.4
174,0.008,15.4
175,0.008,15.4
176,0.008,15.4
177,0.008,15.4
178,0.008,15.4
179,0.008,15.4
180,0.008,15.4
181,0.008,15.4
182,0.008,15.4
183,0.008,15.4
184,0.008,15.4
185,0.008,15.4
186,0.008,15.4
187,0.008,15.5
188,0.008,15.4
189,0.008,15.4
190,0.008,15.4
191,0.008,15.4
192,0.008,15.4
193,0.008,15.4
194,0.008,15.4
195,0.008,15.4
196,0.008,15.4
197,0.008,15.4
198,0.008,15.4
199,0.008,15.4
200,0.008,15.4
201,0.008,15.4
202,0.008,15.4
203,0.008,15.4
204,0.008,15.4
205,0.008,15.4
206,0.008,15.4
207,0.008,15.4
208,0.008,15.4
209,0.008,15.4
210,0.008,15.4
211,0.008,15.4
212,0.008,15.4
213,0.008,15.4
214,0.008,15.4
215,0.008,15.4
216,0.008,15.4
217,0.008,15.4
218,0.008,15.4
219,0.008,15.4
220,0.008,15.4
221,0.008,15.4
222,0.008,15.4
223,0.008,15.4
224,0.008,15.4
225,0.008,15.4
226,0.008,15.4
227,0.008,15.4
228,0.008,15.4
229,0.008,15.4
230,0.008,15.4
231,0.008,15.4
232,0.008,15.4
233,0.008,15.4
234,0.008,15.4
235,0.008,15.4
236,0.008,15.4
237,0.008,15.4
238,0.008,15.4
239,0.008,15.4
240,0.008,15.4
241,0.008,15.4
242,0.008,15.4
243,0.008,15.4
244,0.008,15.4
245,0.008,15.4
246,0.008,15.4
247,0.008,15.4
248,0.008,15.5
249,0.008,15.4
250,0.008,15.4
251,0.008,15.5
252,0.008,15.5
253,0.008,15.4
254,0.008,15.4
255,0.008,15.4
